Repository: axelvonderheide/scratch

File: scratch/KRAMS/src/apps/scratch/axel/tensile_tests/a7.raw
"Prüfungstyp";"Manuell"
"Methodenname:";"C:\INSTRON\USER\TEMPLATE\Biegeversuch Textilbeton.mtM"
"Name:";"B-MAG510"
"Prüfer";"Bruckermann"
"Firma:";"IMB"
"Abteilung:";""
"Prüfdatum:";"13.07.11"
"Temperatur:";""
"Feuchtigkeit:";""
"Anmerkung 1:";"Platte"
"Anmerkung 2:";""
"Anmerkung 3:";""
"Geometrie:";"Rechteckig"
"Probe";1
"Probenname:";"B-MAG101a"
"Breite:";10.000000;"mm"
"Dicke:";3.000000;"mm"
"Länge:";900.000000;"mm"
"Durchmesser:";1.000000;"mm"
"Innendurchmesser:";0.500000;"mm"
"Außendurchm.:";1.000000;"mm"
"Wandstärke:";0.500000;"mm"
"Querschnitt:";30.000000;"mm*mm"
"Lineare Dichte:";1.000000;"den"
"Schlittengewicht:";9.806650;"N"
"Lade-Spannweite:";0.000000;"mm"
"Unterstütz.-Spannweite:";1.000000;"mm"
"Spannweitenverhältnis:";"2"
"Vorrichtungstyp:";"3-point"
"Kommentar:";""
"Eingefügt"
"Endbreite:";10.000000;"mm"
"Enddicke:";3.000000;"mm"
"Endlänge:";900.000000;"mm"
"Enddurchmesser:";1.000000;"mm"
"Endinnendurchmesser:";0.500000;"mm"
"Endaußendurchmesser:";1.000000;"mm"
"Endwandstärke:";0.500000;"mm"
"Endquerschnitt:";30.000000;"mm*mm"
"Lineare Enddichte:";1.000000;"den"
"Zeit sec";"Verformung mm";"Dehnung 1 %";"Kraft N";"Spannung MPa";"Anz. der Zykl. ";"Zyklenzahl gesamt ";"Wiederholungswert ";"Dehnung [Trav.] %";"Tatsächliche dehnung %";"Zähigkeit gf/tex";"Tatsächliche spannung Pa"
0;5,978949e-005;-0,01008106;6,414748;0,2138249;0;0;0;6,643277e-006;6,643277e-006;5887,101;213825
0,5;0,003049264;-0,01001868;20,29828;0,6766093;0;0;0;0,0003388071;0,0003388066;18628,64;676611,6
1;0,007593266;-0,0103702;63,30425;2,110142;0;0;0;0,0008436962;0,0008436926;58097,13;2110159
1,5;0,012496;-0,01045731;143,389;4,779633;0;0;0;0,001388445;0,001388435;131594,5;4779700
2;0,01686064;-0,01041777;214,5943;7,153144;0;0;0;0,001873404;0,001873387;196942,8;7153278
2,5;0,02074695;-0,01051994;271,5698;9,052325;0;0;0;0,002305217;0,00230519;249231,7;9052534
3;0,02511159;-0,01042999;334,6853;11,15618;0;0;0;0,002790176;0,002790137;307155,6;1,115649e+007
3,5;0,02923706;-0,01052226;389,2272;12,97424;0;0;0;0,003248562;0,00324851;357211,1;1,297466e+007
4;0,03336254;-0,01049745;442,2044;14,74015;0;0;0;0,003706949;0,00370688;405830,7;1,474069e+007
4,5;0,03772717;-0,01062659;488,0767;16,26922;0;0;0;0,004191908;0,00419182;447929,8;1,626991e+007
5;0,04155369;-0,01063457;525,3408;17,51136;0;0;0;0,004617077;0,004616971;482128,7;1,751217e+007
5,5;0,04591833;-0,01070848;571,0804;19,03601;0;0;0;0,005102037;0,005101906;524106;1,903699e+007
6;0,05004381;-0,01065765;613,5656;20,45219;0;0;0;0,005560423;0,005560268;563096,6;2,045333e+007
6,5;0,05422907;-0,01076724;653,345;21,77817;0;0;0;0,006025452;0,00602527;599603,8;2,177948e+007
7;0,05853391;-0,0106184;693,5318;23,11773;0;0;0;0,006503768;0,006503556;636485,1;2,311923e+007
7,5;0,06236044;-0,0108021;726,8975;24,22992;0;0;0;0,006928938;0,006928698;667106,2;2,423159e+007
8;0,06678486;-0,01064767;764,7254;25,49084;0;0;0;0,00742054;0,007420265;701822,6;2,549274e+007
8,5;0,07085055;-0,01080888;799,4696;26,64898;0;0;0;0,007872283;0,007871973;733708,9;2,665108e+007
9;0,0750358;-0,01070144;827,4625;27,58208;0;0;0;0,008337311;0,008336964;759399,3;2,758438e+007
9,5;0,07934066;-0,01086959;862,168;28,73893;0;0;0;0,008815628;0,00881524;791250;2,874147e+007
10;0,08322697;-0,01075374;894,4158;29,81386;0;0;0;0,009247441;0,009247014;820845,3;2,981662e+007
10,5;0,0876514;-0,01091263;933,2599;31,10866;0;0;0;0,009739044;0,00973857;856494,3;3,111169e+007
11;0,09165729;-0,01076542;957,4241;31,91414;0;0;0;0,01018414;0,01018362;878670,8;3,191739e+007
11,5;0,09590234;-0,01091833;989,9793;32,99931;0;0;0;0,01065582;0,01065525;908548,2;3,300283e+007
12;0,1002072;-0,01073251;1022,273;34,07578;0;0;0;0,01113413;0,01113351;938185,9;3,407957e+007
12,5;0,1040337;-0,0109239;1047,568;34,91893;0;0;0;0,0115593;0,01155863;961399,8;3,492297e+007
13;0,1085179;-0,01076692;1084,314;36,14381;0;0;0;0,01205755;0,01205682;995123,7;3,614817e+007
13,5;0,1125836;-0,01100319;1105,793;36,85976;0;0;0;0,01250929;0,01250851;1014835;3,686437e+007
14;0,1166493;-0,01082948;1136,746;37,89154;0;0;0;0,01296103;0,01296019;1043243;3,789646e+007
14,5;0,1210139;-0,01097153;1169,509;38,98362;0;0;0;0,01344599;0,01344509;1073310;3,898886e+007
15;0,1249002;-0,01079355;1190,812;39,69372;0;0;0;0,0138778;0,01387684;1092861;3,969923e+007
15,5;0,1293247;-0,01095578;1224,056;40,80188;0;0;0;0,01436941;0,01436837;1123371;4,080774e+007
16;0,1333904;-0,01077964;1248,373;41,61242;0;0;0;0,01482115;0,01482005;1145687;4,161859e+007
16,5;0,1375158;-0,01095237;1277,124;42,57079;0;0;0;0,01527954;0,01527837;1172073;4,25773e+007
17;0,1418805;-0,01075199;1302,523;43,41745;0;0;0;0,0157645;0,01576325;1195384;4,342429e+007
17,5;0,145707;-0,01095883;1324,231;44,14102;0;0;0;0,01618967;0,01618836;1215305;4,414816e+007
18;0,1501912;-0,01078736;1353,842;45,12806;0;0;0;0,01668791;0,01668652;1242481;4,513559e+007
18,5;0,1541373;-0,0109686;1373,301;45,7767;0;0;0;0,01712637;0,0171249;1260340;4,578454e+007
19;0,1583824;-0,01077316;1400,601;46,6867;0;0;0;0,01759804;0,01759649;1285394;4,669492e+007
19,5;0,1628068;-0,01091984;1423,303;47,44344;0;0;0;0,01808964;0,01808801;1306229;4,745202e+007
19,908;0,165856;-0,01019216;1285,345;42,84483;0;0;0;0,01842845;0,01842675;1179618;4,285272e+007
19,912;0,1659158;-0,01010495;1153,205;38,44018;0;0;0;0,01843509;0,01843339;1058348;3,844727e+007
19,916;0,1659756;-0,01071708;999,0812;33,30271;0;0;0;0,01844173;0,01844003;916901,4;3,330885e+007
19,92;0,1660354;-0,01117869;838,2215;27,94072;0;0;0;0,01844838;0,01844668;769273,3;2,794587e+007
19,924;0,1660952;-0,01089708;681,0804;22,70268;0;0;0;0,01845502;0,01845332;625057,9;2,270687e+007
19,928;0,166155;-0,01024519;534,9251;17,83084;0;0;0;0,01846167;0,01845996;490924,7;1,783413e+007
19,932;0,1662148;-0,01004169;404,0889;13,46963;0;0;0;0,01846831;0,0184666;370850,3;1,347212e+007
19,936;0,1662746;-0,01048795;290,9577;9,69859;0;0;0;0,01847495;0,01847325;267024,9;9700383
19,942;0,1663344;-0,01085449;155,6965;5,189882;0;0;0;0,0184816;0,01847989;142889,6;5190841
19,95;0,1663942;-0,00990695;35,14907;1,171636;0;0;0;0,01848824;0,01848653;32257,87;1171852
20,45;0,1705196;-0,009774354;5,745652;0,1915217;0;0;0;0,01894663;0,01894483;5273,042;191558
20,95;0,1746451;-0,009967964;5,352447;0,1784149;0;0;0;0,01940501;0,01940313;4912,179;178449,5
21,45;0,1787706;-0,009448494;3,639941;0,1213314;0;0;0;0,0198634;0,01986142;3340,536;121355,5
21,838;0,1822384;-0,01023506;3,319953;0,1106651;0;0;0;0,02024871;0,02024666;3046,869;110687,5

File: scratch/KRAMS/src/apps/scratch/axel/tensile_tests/a9.raw
"Prüfungstyp";"Manuell"
"Methodenname:";"C:\INSTRON\USER\TEMPLATE\Biegeversuch Textilbeton.mtM"
"Name:";"B-MAG510"
"Prüfer";"Bruckermann"
"Firma:";"IMB"
"Abteilung:";""
"Prüfdatum:";"13.07.11"
"Temperatur:";""
"Feuchtigkeit:";""
"Anmerkung 1:";"Platte"
"Anmerkung 2:";""
"Anmerkung 3:";""
"Geometrie:";"Rechteckig"
"Probe";1
"Probenname:";"B-MAG101a"
"Breite:";10.000000;"mm"
"Dicke:";3.000000;"mm"
"Länge:";900.000000;"mm"
"Durchmesser:";1.000000;"mm"
"Innendurchmesser:";0.500000;"mm"
"Außendurchm.:";1.000000;"mm"
"Wandstärke:";0.500000;"mm"
"Querschnitt:";30.000000;"mm*mm"
"Lineare Dichte:";1.000000;"den"
"Schlittengewicht:";9.806650;"N"
"Lade-Spannweite:";0.000000;"mm"
"Unterstütz.-Spannweite:";1.000000;"mm"
"Spannweitenverhältnis:";"2"
"Vorrichtungstyp:";"3-point"
"Kommentar:";""
"Eingefügt"
"Endbreite:";10.000000;"mm"
"Enddicke:";3.000000;"mm"
"Endlänge:";900.000000;"mm"
"Enddurchmesser:";1.000000;"mm"
"Endinnendurchmesser:";0.500000;"mm"
"Endaußendurchmesser:";1.000000;"mm"
"Endwandstärke:";0.500000;"mm"
"Endquerschnitt:";30.000000;"mm*mm"
"Lineare Enddichte:";1.000000;"den"
"Zeit sec";"Verformung mm";"Dehnung 1 %";"Kraft N";"Spannung MPa";"Anz. der Zykl. ";"Zyklenzahl gesamt ";"Wiederholungswert ";"Dehnung [Trav.] %";"Tatsächliche dehnung %";"Zähigkeit gf/tex";"Tatsächliche spannung Pa"
0;0;-0,01026002;173,3608;5,778693;0;0;0;0;0;159100,9;5778693
0,5;0,003946107;-0,009931782;213,5148;7,117158;0;0;0;0,0004384563;0,0004384553;195952;7117190
1;0,008310739;-0,01017112;261,5156;8,717188;0;0;0;0,0009234154;0,0009234112;240004,6;8717268
1,5;0,01237642;-0,01059066;301,0106;10,03369;0;0;0;0,001375158;0,001375149;276250,8;1,003382e+007
2;0,01656169;-0,01009499;338,8827;11,29609;0;0;0;0,001840188;0,001840171;311007,8;1,12963e+007
2,5;0,02086653;-0,01033883;379,6674;12,65558;0;0;0;0,002318504;0,002318477;348437,7;1,265587e+007
3;0,02481264;-0,01019213;406,8907;13,56302;0;0;0;0,00275696;0,002756922;373421,8;1,35634e+007
3,5;0,02917727;-0,009732584;445,8695;14,86232;0;0;0;0,003241919;0,003241867;409194,3;1,48628e+007
4;0,03324296;-0,01018389;478,369;15,94563;0;0;0;0,003693662;0,003693593;439020,6;1,594622e+007
4,5;0,03736843;-0,0103397;510,6468;17,02156;0;0;0;0,004152048;0,004151962;468643,3;1,702227e+007
5;0,04173307;-0,009941164;546,5532;18,21844;0;0;0;0,004637007;0,0046369;501596,3;1,821929e+007
5,5;0,04561938;-0,01049562;573,9473;19,13158;0;0;0;0,00506882;0,005068692;526737,1;1,913255e+007
6;0,04998401;-0,009895654;609,5232;20,31744;0;0;0;0,005553779;0,005553625;559386,6;2,031857e+007
6,5;0,05410949;-0,01005432;638,4802;21,28267;0;0;0;0,006012165;0,006011985;585961,7;2,128395e+007
7;0,05823497;-0,01000326;668,636;22,28786;0;0;0;0,006470552;0,006470343;613637,1;2,228931e+007
7,5;0,0625996;-0,009963096;701,5083;23,38361;0;0;0;0,006955511;0,006955269;643805,4;2,338524e+007
8;0,06642612;-0,009848054;724,9756;24,16585;0;0;0;0,007380681;0,007380408;665342,4;2,416764e+007
8,5;0,07079076;-0,01011128;756,4444;25,21481;0;0;0;0,00786564;0,007865331;694222,8;2,52168e+007
9;0,07497602;-0,009615746;781,1849;26,0395;0;0;0;0,008330668;0,008330322;716928,3;2,604167e+007
9,5;0,07910149;-0,01005348;810,5855;27,01951;0;0;0;0,008789055;0,008788669;743910,4;2,702189e+007
10;0,08346613;-0,009733684;836,2007;27,87336;0;0;0;0,009274014;0,009273585;767418,7;2,787594e+007
10,5;0,08729266;-0,009789913;856,3607;28,54536;0;0;0;0,009699184;0,009698714;785920,4;2,854813e+007
11;0,0915975;-0,009830341;882,5218;29,41739;0;0;0;0,0101775;0,01017698;809929,6;2,942039e+007
11,5;0,09572298;-0,009784997;904,6628;30,15543;0;0;0;0,01063589;0,01063532;830249,4;3,015863e+007
12;0,09984845;-0,009616666;929,4057;30,98019;0;0;0;0,01109427;0,01109366;852957,1;3,098363e+007
12,5;0,1042729;-0,01009184;950,9594;31,69865;0;0;0;0,01158587;0,0115852;872737,9;3,170232e+007
13;0,1081592;-0,009545048;969,5854;32,31952;0;0;0;0,01201769;0,01201697;889831,8;3,23234e+007
13,5;0,1125238;-0,009937768;991,7784;33,05928;0;0;0;0,01250265;0,01250187;910199,3;3,306341e+007
14;0,1166493;-0,009820897;1007,17;33,57235;0;0;0;0,01296103;0,01296019;924325,2;3,35767e+007
14,5;0,120715;-0,009755087;1028,715;34,29049;0;0;0;0,01341278;0,01341188;944097,4;3,429509e+007
15;0,1250796;-0,009855576;1045,013;34,83377;0;0;0;0,01389773;0,01389677;959055,1;3,483861e+007
15,5;0,1289659;-0,009859456;1060,015;35,33385;0;0;0;0,01432955;0,01432852;972823,4;3,533891e+007
16;0,1333904;-0,009712928;1080,385;36,01284;0;0;0;0,01482115;0,01482005;991517,8;3,601818e+007
16,5;0,137456;-0,01008379;1090,793;36,35976;0;0;0;0,01527289;0,01527173;1001069;3,636531e+007
17;0,1415815;-0,009662259;1107,708;36,9236;0;0;0;0,01573128;0,01573004;1016593;3,692941e+007
17,5;0,1458864;-0,0101361;1118,552;37,28507;0;0;0;0,01620959;0,01620828;1026545;3,729112e+007
18;0,1497727;-0,009894482;1130,743;37,69143;0;0;0;0,01664141;0,01664002;1037733;3,769771e+007
18,5;0,1541971;-0,00999572;1145,672;38,18905;0;0;0;0,01713301;0,01713154;1051434;3,81956e+007
19;0,158203;-0,01012754;1153,824;38,46079;0;0;0;0,01757811;0,01757656;1058915;3,846755e+007
19,5;0,162448;-0,01006502;1167,926;38,93085;0;0;0;0,01804978;0,01804815;1071857;3,893788e+007
20;0,1668127;-0,01010749;1177,322;39,24406;0;0;0;0,01853474;0,01853302;1080481;3,925134e+007
20,5;0,1706392;-0,01036581;1183,917;39,46389;0;0;0;0,01895991;0,01895812;1086533;3,947137e+007
21;0,1750636;-0,01005468;1195,321;39,84405;0;0;0;0,01945151;0,01944962;1097000;3,98518e+007
21,5;0,1790695;-0,01047381;1198,278;39,94261;0;0;0;0,01989661;0,01989463;1099713;3,995056e+007
22;0,1832548;-0,01031343;1209,919;40,33063;0;0;0;0,02036164;0,02035957;1110397;4,033884e+007
22,5;0,1876792;-0,01038439;1220,225;40,67418;0;0;0;0,02085325;0,02085107;1119855;4,068266e+007
23;0,1915057;-0,01044157;1225,462;40,84873;0;0;0;0,02127842;0,02127615;1124661;4,085742e+007
23,5;0,1958704;-0,01047198;1233,016;41,10054;0;0;0;0,02176338;0,02176101;1131594;4,110948e+007
24;0,1998763;-0,01050439;1236,145;41,20483;0;0;0;0,02220847;0,02220601;1134465;4,121398e+007
24,5;0,2040615;-0,01069558;1243,848;41,4616;0;0;0;0,0226735;0,02267093;1141535;4,1471e+007
25;0,208486;-0,01057219;1247,076;41,56919;0;0;0;0,02316511;0,02316242;1144497;4,157882e+007
25,5;0,2123125;-0,01077617;1247,808;41,59359;0;0;0;0,02359028;0,02358749;1145169;4,16034e+007
26;0,2167369;-0,01068652;1252,143;41,73811;0;0;0;0,02408188;0,02407898;1149148;4,174816e+007
26,5;0,2208026;-0,01074405;1250,396;41,67988;0;0;0;0,02453362;0,02453061;1147545;4,169011e+007
27;0,2248085;-0,01077806;1250,494;41,68313;0;0;0;0,02497872;0,0249756;1147634;4,169354e+007
27,5;0,2292329;-0,01084778;1249,841;41,66137;0;0;0;0,02547032;0,02546708;1147035;4,167198e+007
28;0,2331192;-0,01076725;1246,202;41,54006;0;0;0;0,02590214;0,02589878;1143695;4,155082e+007
28,5;0,2376034;-0,010994;1247,628;41,58759;0;0;0;0,02640038;0,0263969;1145004;4,159857e+007
29;0,2416691;-0,01074596;1244,871;41,49569;0;0;0;0,02685213;0,02684852;1142473;4,150683e+007
29,5;0,245675;-0,01077761;1245,132;41,50441;0;0;0;0,02729722;0,0272935;1142714;4,151574e+007
30;0,2500994;-0,01095268;1246,147;41,53823;0;0;0;0,02778883;0,02778497;1143645;4,154977e+007
30,5;0,253926;-0,01085404;1242,546;41,4182;0;0;0;0,028214;0,02821002;1140340;4,142988e+007
31;0,2583504;-0,0105757;1246,4;41,54665;0;0;0;0,0287056;0,02870148;1143877;4,155858e+007
31,5;0,2625356;-0,01102896;1247,104;41,57013;0;0;0;0,02917063;0,02916637;1144523;4,158226e+007
32;0,2666013;-0,01063812;1248,801;41,62669;0;0;0;0,02962237;0,02961799;1146080;4,163902e+007
32,5;0,270966;-0,01059585;1249,264;41,64212;0;0;0;0,03010733;0,0301028;1146505;4,165465e+007
33;0,2747925;-0,01083703;1246,591;41,55302;0;0;0;0,0305325;0,03052784;1144052;4,156571e+007
33,5;0,2790973;-0,01056412;1247,179;41,57262;0;0;0;0,03101082;0,03100601;1144592;4,158551e+007
34;0,2833424;-0,01037054;1246,211;41,54036;0;0;0;0,03148249;0,03147754;1143703;4,155343e+007
34,5;0,2874081;-0,01078378;1248,507;41,61692;0;0;0;0,03193423;0,03192913;1145811;4,163021e+007
35;0,2918325;-0,01045314;1246,294;41,54313;0;0;0;0,03242583;0,03242058;1143779;4,155659e+007
35,5;0,2955992;-0,01028554;1240,88;41,36267;0;0;0;0,03284436;0,03283897;1138811;4,137626e+007
36;0,2999041;-0,01056089;1234,122;41,1374;0;0;0;0,03332267;0,03331712;1132609;4,11511e+007
36,5;0,3041491;-0,01015169;1226,801;40,89336;0;0;0;0,03379435;0,03378864;1125890;4,090718e+007
37;0,3082148;-0,01005583;1221,767;40,72557;0;0;0;0,03424609;0,03424023;1121270;4,073952e+007
37,5;0,3126393;-0,01053241;1212,697;40,42323;0;0;0;0,0347377;0,03473166;1112946;4,043728e+007
38;0,3165256;-0,01007526;1200,136;40,00452;0;0;0;0,03516951;0,03516333;1101418;4,001859e+007
38,5;0,3207706;-0,0100135;1189,111;39,63704;0;0;0;0,03564118;0,03563483;1091300;3,965117e+007
39;0,3250157;-0,01027281;1170,26;39,00868;0;0;0;0,03611286;0,03610634;1074000;3,902277e+007
39,5;0,3290216;-0,009801874;1154,477;38,48256;0;0;0;0,03655795;0,03655127;1059515;3,849663e+007
40;0,333446;-0,009848753;1133,072;37,76906;0;0;0;0,03704955;0,03704269;1039871;3,778306e+007
40,5;0,3373323;-0,01033312;1113,504;37,11679;0;0;0;0,03748137;0,03747435;1021912;3,71307e+007
41;0,3416371;-0,009917688;1096,876;36,56252;0;0;0;0,03795968;0,03795248;1006652;3,65764e+007
41,5;0,3458224;-0,00986988;1077,192;35,90638;0;0;0;0,03842472;0,03841733;988586,7;3,592018e+007
42;0,3497685;-0,01013019;1058,554;35,28515;0;0;0;0,03886317;0,03885562;971482,6;3,529886e+007
42,5;0,3542528;-0,009539945;1031,075;34,36916;0;0;0;0,03936142;0,03935367;946263,3;3,438269e+007
43;0,358139;-0,009688815;1007,347;33,57822;0;0;0;0,03979323;0,03978531;924486,8;3,359158e+007
43,5;0,3625037;-0,01007008;992,1572;33,07191;0;0;0;0,04027819;0,04027008;910546,9;3,308523e+007
44;0,3666889;-0,009805548;974,7489;32,49163;0;0;0;0,04074322;0,04073492;894570,6;3,250487e+007
44,5;0,3706351;-0,009727455;964,573;32,15244;0;0;0;0,04118167;0,0411732;885231,7;3,216568e+007
45;0,3751193;-0,009964545;949,247;31,64157;0;0;0;0,04167992;0,04167124;871166,3;3,165475e+007
45,5;0,3789458;-0,009521031;936,6607;31,22202;0;0;0;0,04210509;0,04209623;859615,3;3,123517e+007
46;0,3833104;-0,009522175;925,6458;30,85486;0;0;0;0,04259005;0,04258098;849506,4;3,0868e+007
46,5;0,3875555;-0,01014273;914,9986;30,49995;0;0;0;0,04306172;0,04305245;839735,1;3,051309e+007
47;0,3915614;-0,009907458;912,8095;30,42698;0;0;0;0,04350682;0,04349736;837725,9;3,044022e+007
47,5;0,3959858;-0,009784098;907,8143;30,26048;0;0;0;0,04399842;0,04398874;833141,7;3,027379e+007
48;0,3997525;-0,01009179;900,9704;30,03235;0;0;0;0,04441695;0,04440709;826860,7;3,004569e+007
48,5;0,4041172;-0,009658762;898,6414;29,95471;0;0;0;0,04490191;0,04489183;824723,3;2,996816e+007
49;0,4083622;-0,009852248;897,3853;29,91284;0;0;0;0,04537358;0,04536329;823570,5;2,992641e+007
49,5;0,4123681;-0,01021626;901,7292;30,05764;0;0;0;0,04581868;0,04580819;827557,1;3,007141e+007
50;0,4167925;-0,01007029;905,5224;30,18408;0;0;0;0,04631028;0,04629956;831038,3;3,019806e+007
50,5;0,4206191;-0,01007859;909,4744;30,31581;0;0;0;0,04673545;0,04672454;834665,2;3,032998e+007
51;0,4249837;-0,01017645;916,3003;30,54334;0;0;0;0,04722041;0,04720927;840929,7;3,055777e+007
51,5;0,429169;-0,009881029;919,3256;30,64419;0;0;0;0,04768544;0,04767407;843706,1;3,06588e+007
52;0,4331749;-0,01010936;930,8213;31,02738;0;0;0;0,04813054;0,04811896;854256,3;3,104231e+007
52,5;0,4375993;-0,01044622;945,7509;31,52503;0;0;0;0,04862214;0,04861033;867957,8;3,154036e+007
53;0,4414856;-0,01037242;957,6092;31,92031;0;0;0;0,04905395;0,04904193;878840,7;3,193597e+007
53,5;0,4457905;-0,01030201;973,5677;32,45226;0;0;0;0,04953228;0,04952001;893486,5;3,246833e+007
54;0,4500355;-0,01046293;986,8927;32,89642;0;0;0;0,05000395;0,04999145;905715,4;3,291287e+007
54,5;0,4539816;-0,01015952;1001,357;33,37856;0;0;0;0,0504424;0,05042968;918989,6;3,339539e+007
55;0,458406;-0,0103077;1017,575;33,91916;0;0;0;0,050934;0,05092104;933873,8;3,393644e+007
55,5;0,4623521;-0,0106566;1031,421;34,38071;0;0;0;0,05137246;0,05135927;946581,3;3,439837e+007
56;0,466657;-0,01060782;1046,855;34,89516;0;0;0;0,05185077;0,05183734;960745,4;3,491326e+007
56,5;0,470902;-0,01049837;1059,134;35,30445;0;0;0;0,05232245;0,05230876;972014,1;3,532292e+007
57;0,4748482;-0,01067328;1073,144;35,77148;0;0;0;0,05276091;0,05274699;984872,6;3,579036e+007
57,5;0,4792726;-0,01037426;1087,633;36,25444;0;0;0;0,05325251;0,05323833;998169,4;3,627374e+007
58;0,4831589;-0,01047215;1095,809;36,52698;0;0;0;0,05368432;0,05366991;1005673;3,654659e+007
58,5;0,4874039;-0,01081331;1108,285;36,94283;0;0;0;0,05415599;0,05414133;1017123;3,696284e+007
59;0,4917686;-0,01082697;1116,853;37,22845;0;0;0;0,05464095;0,05462603;1024986;3,724879e+007
59,5;0,4957147;-0,01069939;1125,512;37,51707;0;0;0;0,05507941;0,05506424;1032933;3,753774e+007
60;0,5001391;-0,0108278;1134,513;37,81709;0;0;0;0,05557101;0,05555557;1041193;3,783811e+007
60,5;0,5040254;-0,01077177;1137,911;37,93036;0;0;0;0,05600282;0,05598714;1044311;3,79516e+007
61;0,5082107;-0,0105903;1145,958;38,19861;0;0;0;0,05646786;0,05645192;1051697;3,822018e+007
61,5;0,5125753;-0,01090918;1152,691;38,42302;0;0;0;0,05695281;0,0569366;1057876;3,844491e+007
62;0,5165214;-0,01088021;1162,139;38,73796;0;0;0;0,05739127;0,0573748;1066547;3,876019e+007
62,5;0,5210056;-0,01070855;1170,98;39,03267;0;0;0;0,05788951;0,05787276;1074661;3,905527e+007
63;0,5248322;-0,01080738;1174,581;39,15269;0;0;0;0,05831468;0,05829769;1077965;3,917552e+007
63,5;0,5290772;-0,01097167;1181,491;39,38302;0;0;0;0,05878636;0,05876909;1084307;3,940617e+007
64;0,5333821;-0,01063228;1185,691;39,52302;0;0;0;0,05926467;0,05924712;1088161;3,954645e+007
64,5;0,5373282;-0,01089505;1194,162;39,80539;0;0;0;0,05970313;0,05968531;1095936;3,982916e+007
65;0,5418123;-0,01081875;1203,795;40,12649;0;0;0;0,06020137;0,06018326;1104776;4,015065e+007
65,5;0,5456987;-0,01070172;1212,036;40,40121;0;0;0;0,06063319;0,06061481;1112340;4,04257e+007
66;0,5499437;-0,01068136;1226,535;40,88451;0;0;0;0,06110485;0,06108619;1125646;4,090949e+007
66,5;0,5542486;-0,01089429;1237,023;41,23409;0;0;0;0,06158317;0,06156422;1135271;4,125948e+007
67;0,5581349;-0,01044018;1248,515;41,61718;0;0;0;0,06201499;0,06199577;1145818;4,164299e+007
67,5;0,5626191;-0,0107466;1264,18;42,13934;0;0;0;0,06251324;0,06249371;1160195;4,216569e+007
68;0,5665054;-0,01063169;1272,492;42,41639;0;0;0;0,06294505;0,06292524;1167823;4,244309e+007
68,5;0,5708103;-0,01044101;1286,33;42,87765;0;0;0;0,06342337;0,06340326;1180522;4,290484e+007
69;0,5751151;-0,01050956;1297,328;43,24426;0;0;0;0,06390167;0,06388126;1190616;4,327189e+007
69,5;0,5790014;-0,01060521;1261,501;42,05003;0;0;0;0,06433349;0,06431281;1157736;4,207708e+007
70;0,5834258;-0,01022565;1301,557;43,38525;0;0;0;0,0648251;0,06480409;1194497;4,341337e+007
70,5;0,5873122;-0,01060438;1311,024;43,70079;0;0;0;0,06525691;0,06523562;1203185;4,372931e+007
71;0,591617;-0,01032516;1325,444;44,18147;0;0;0;0,06573522;0,06571363;1216419;4,421051e+007
71,5;0,5959219;-0,01023994;1336,846;44,56152;0;0;0;0,06621354;0,06619163;1226883;4,459103e+007
72;0,5998679;-0,01041863;1344,95;44,83168;0;0;0;0,06665199;0,06662979;1234321;4,486156e+007
72,5;0,6042924;-0,01027813;1354,564;45,15213;0;0;0;0,0671436;0,06712107;1243144;4,518245e+007
73;0,6081189;-0,01010071;1360,206;45,34019;0;0;0;0,06756876;0,06754595;1248321;4,537082e+007
73,5;0,6124835;-0,01040712;1373,923;45,79742;0;0;0;0,06805373;0,06803058;1260910;4,582859e+007
74;0,6167884;-0,01001394;1381,998;46,0666;0;0;0;0,06853204;0,06850857;1268321;4,609817e+007
74,5;0,6206747;-0,01012176;1392,053;46,40178;0;0;0;0,06896386;0,06894009;1277550;4,643378e+007
75;0,6250991;-0,01017484;1401,493;46,71643;0;0;0;0,06945545;0,06943135;1286213;4,674888e+007
75,5;0,6289855;-0,009980608;1406,966;46,89886;0;0;0;0,06988727;0,06986287;1291235;4,693164e+007
76;0,6332902;-0,009853799;1418,953;47,29845;0;0;0;0,07036559;0,07034084;1302237;4,733173e+007
76,5;0,6375353;-0,01020299;1425,69;47,52299;0;0;0;0,07083726;0,07081218;1308419;4,755665e+007
77;0,6414814;-0,009802766;1436,984;47,89946;0;0;0;0,07127571;0,07125032;1318784;4,79336e+007
77,5;0,6460254;-0,00990741;1447,675;48,25584;0;0;0;0,0717806;0,07175485;1328596;4,829047e+007
78;0,649852;-0,01000574;1450,678;48,35593;0;0;0;0,07220577;0,07217972;1331352;4,839085e+007
78,5;0,6540971;-0,009819723;1461,611;48,72036;0;0;0;0,07267746;0,07265106;1341385;4,875576e+007
79;0,658342;-0,009773372;1469,765;48,99218;0;0;0;0,07314911;0,07312238;1348869;4,902802e+007
79,5;0,6622882;-0,01002276;1477,219;49,24062;0;0;0;0,07358758;0,07356052;1355709;4,927685e+007
80;0,6668322;-0,00964925;1487,28;49,57602;0;0;0;0,07409246;0,07406503;1364944;4,961275e+007
80,5;0,6707185;-0,009847024;1490,488;49,68292;0;0;0;0,07452428;0,07449652;1367887;4,971994e+007
81;0,6750233;-0,009889449;1499,904;49,9968;0;0;0;0,0750026;0,07497448;1376529;5,003429e+007
81,5;0,6791488;-0,009717228;1505,646;50,18822;0;0;0;0,07546098;0,07543252;1381799;5,022609e+007
82;0,6830949;-0,009801449;1511,958;50,39859;0;0;0;0,07589944;0,07587065;1387591;5,043684e+007
82,5;0,6875792;-0,010009;1520,608;50,68692;0;0;0;0,07639769;0,07636852;1395530;5,072565e+007
83;0,6915851;-0,009667726;1524,831;50,8277;0;0;0;0,07684278;0,07681328;1399406;5,086676e+007
83,5;0,6958301;-0,009907713;1537,567;51,25223;0;0;0;0,07731446;0,07728458;1411094;5,129186e+007
84;0,7001349;-0,009920317;1540,937;51,36457;0;0;0;0,07779277;0,07776253;1414187;5,140452e+007
84,5;0,7039615;-0,009766914;1548,817;51,62725;0;0;0;0,07821794;0,07818737;1421419;5,166763e+007
85;0,7083859;-0,009907869;1558,177;51,93924;0;0;0;0,07870954;0,07867858;1430009;5,198012e+007
85,5;0,712332;-0,01003934;1561,322;52,04406;0;0;0;0,07914799;0,07911669;1432895;5,208525e+007
86;0,7166368;-0,009756093;1573,522;52,45072;0;0;0;0,07962631;0,07959463;1444091;5,249249e+007
86,5;0,7210015;-0,01020499;1581,767;52,72556;0;0;0;0,08011128;0,0800792;1451658;5,276779e+007
87;0,724828;-0,01002669;1591,461;53,04869;0;0;0;0,08053644;0,08050403;1460554;5,309141e+007
87,5;0,7292524;-0,01000753;1600,833;53,36111;0;0;0;0,08102804;0,08099524;1469156;5,340435e+007
88;0,7331387;-0,01019453;1603,586;53,45285;0;0;0;0,08145986;0,0814267;1471682;5,34964e+007
88,5;0,7373838;-0,01014293;1614,264;53,8088;0;0;0;0,08193153;0,08189799;1481482;5,385288e+007
89;0,7417484;-0,01005462;1622,523;54,08409;0;0;0;0,08241649;0,08238255;1489061;5,412866e+007
89,5;0,7456945;-0,01027337;1632,41;54,41367;0;0;0;0,08285495;0,08282064;1498136;5,445875e+007
90;0,750119;-0,01009415;1642,096;54,73652;0;0;0;0,08334655;0,08331184;1507024;5,478214e+007
90,5;0,7540052;-0,01027162;1644,37;54,81232;0;0;0;0,08377836;0,08374328;1509111;5,485824e+007
91;0,7582503;-0,0102493;1653,466;55,11553;0;0;0;0,08425004;0,08421457;1517460;5,516197e+007
91,5;0,7625552;-0,01028564;1658,189;55,27296;0;0;0;0,08472835;0,08469248;1521794;5,531979e+007
92;0,7665013;-0,01018175;1665,624;55,52081;0;0;0;0,08516681;0,08513057;1528618;5,556809e+007
92,5;0,7709855;-0,01033615;1673,18;55,77267;0;0;0;0,08566505;0,08562838;1535552;5,582045e+007
93;0,7748718;-0,01015928;1675,721;55,85735;0;0;0;0,08609688;0,08605983;1537884;5,590544e+007
93,5;0,7791168;-0,01026643;1687,883;56,26276;0;0;0;0,08656853;0,08653109;1549045;5,631147e+007
94;0,7834217;-0,01033676;1691,673;56,3891;0;0;0;0,08704685;0,08700899;1552524;5,643819e+007
94,5;0,7872483;-0,01039178;1696,545;56,55151;0;0;0;0,08747203;0,08743379;1556995;5,660098e+007
95;0,7917922;-0,01035789;1703,582;56,78606;0;0;0;0,08797692;0,08793824;1563453;5,683602e+007
95,5;0,7956785;-0,01041076;1705,789;56,85962;0;0;0;0,08840873;0,08836967;1565478;5,690989e+007
96;0,7999834;-0,01033248;1715,684;57,18945;0;0;0;0,08888704;0,08884756;1574559;5,724029e+007
96,5;0,8042285;-0,01041187;1719,68;57,32265;0;0;0;0,08935872;0,08931882;1578227;5,737388e+007
97;0,8081147;-0,01033025;1728,828;57,62761;0;0;0;0,08979052;0,08975024;1586623;5,767935e+007
97,5;0,812599;-0,01045465;1738,312;57,94375;0;0;0;0,09028877;0,09024803;1595327;5,799607e+007
98;0,8164255;-0,01042023;1740,286;58,00952;0;0;0;0,09071395;0,09067283;1597138;5,806214e+007
98,5;0,8208499;-0,01056743;1754,229;58,4743;0;0;0;0,09120554;0,09116398;1609934;5,852764e+007
99;0,825095;-0,0104235;1760,013;58,66711;0;0;0;0,09167722;0,09163522;1615243;5,872089e+007
99,5;0,8289813;-0,01055477;1767,688;58,92295;0;0;0;0,09210903;0,09206664;1622287;5,897722e+007
100;0,8334655;-0,01061996;1774,827;59,16091;0;0;0;0,09260728;0,09256443;1628838;5,92157e+007
100,5;0,837292;-0,01063693;1772,748;59,09161;0;0;0;0,09303245;0,0929892;1626930;5,914658e+007
101;0,8415969;-0,0105535;1786,858;59,56195;0;0;0;0,09351077;0,09346707;1639880;5,961764e+007
101,5;0,8459615;-0,0107659;1798,842;59,96141;0;0;0;0,09399573;0,09395158;1650878;6,001777e+007
102;0,8497881;-0,01063062;1809,103;60,30342;0;0;0;0,09442089;0,09437635;1660294;6,036036e+007
102,5;0,854332;-0,01075913;1821,66;60,722;0;0;0;0,09492578;0,09488075;1671819;6,077964e+007
103;0,8581586;-0,0107582;1827,783;60,92611;0;0;0;0,09535095;0,09530552;1677438;6,09842e+007
103,5;0,8624036;-0,01070359;1841,365;61,37884;0;0;0;0,09582262;0,09577674;1689903;6,143765e+007
104;0,8667085;-0,01075171;1849,526;61,65088;0;0;0;0,09630094;0,0962546;1697393;6,171025e+007
104,5;0,8705948;-0,01098257;1859,79;61,99299;0;0;0;0,09673275;0,09668599;1706812;6,205296e+007
105;0,8751388;-0,01062913;1873,487;62,44957;0;0;0;0,09723765;0,0971904;1719383;6,251029e+007
105,5;0,8790849;-0,01093099;1879,918;62,66393;0;0;0;0,0976761;0,09762843;1725284;6,272514e+007
106;0,8833299;-0,01098876;1890,112;63,00373;0;0;0;0,09814777;0,09809964;1734640;6,306557e+007
106,5;0,887575;-0,01080261;1896,553;63,21843;0;0;0;0,09861945;0,09857085;1740551;6,328078e+007
107;0,8914015;-0,0108667;1905,004;63,50014;0;0;0;0,09904461;0,0989956;1748307;6,356303e+007
107,5;0,8958857;-0,01088209;1915,648;63,85495;0;0;0;0,09954286;0,09949335;1758076;6,391851e+007
108;0,8999514;-0,01068408;1921,989;64,06629;0;0;0;0,0999946;0,09994464;1763895;6,413035e+007
108,5;0,9041367;-0,01089592;1932,411;64,41371;0;0;0;0,1004596;0,1004092;1773460;6,447842e+007
109;0,9084415;-0,01071713;1937,572;64,58572;0;0;0;0,1009379;0,100887;1778196;6,465092e+007
109,5;0,9122681;-0,01077226;1945,273;64,84245;0;0;0;0,1013631;0,1013118;1785264;6,490817e+007
110;0,9166925;-0,01074067;1955,322;65,17739;0;0;0;0,1018547;0,1018029;1794486;6,524378e+007
110,5;0,9206984;-0,01076082;1962,128;65,40428;0;0;0;0,1022998;0,1022475;1800733;6,547119e+007
111;0,9249435;-0,0105723;1975,538;65,85126;0;0;0;0,1027715;0,1027187;1813039;6,591894e+007
111,5;0,9293081;-0,01084886;1985,326;66,17754;0;0;0;0,1032565;0,1032032;1822023;6,624588e+007
112;0,9331346;-0,01057015;1993,992;66,46638;0;0;0;0,1036816;0,1036279;1829975;6,65353e+007
112,5;0,937559;-0,0106973;2005,697;66,85657;0;0;0;0,1041732;0,104119;1840718;6,692621e+007
113;0,9415051;-0,01067838;2012,42;67,08066;0;0;0;0,1046117;0,104557;1846887;6,715083e+007
113,5;0,9457502;-0,01062525;2027,81;67,59367;0;0;0;0,1050834;0,1050282;1861012;6,76647e+007
114;0,9501149;-0,01058291;2037,419;67,91396;0;0;0;0,1055683;0,1055126;1869830;6,798566e+007
114,5;0,9540011;-0,01067933;2050,128;68,33759;0;0;0;0,1060001;0,105944;1881494;6,841003e+007
115;0,9583658;-0,01026812;2061,903;68,73011;0;0;0;0,1064851;0,1064284;1892301;6,88033e+007
115,5;0,9624315;-0,01053282;2069,64;68,98798;0;0;0;0,1069368;0,1068797;1899401;6,906176e+007
116;0,9665569;-0,0103764;2084,478;69,48261;0;0;0;0,1073952;0,1073376;1913019;6,955723e+007
116,5;0,9709216;-0,01043059;2093,307;69,7769;0;0;0;0,1078802;0,107822;1921121;6,985217e+007
117;0,9748677;-0,01032899;2106,615;70,2205;0;0;0;0,1083186;0,10826;1933335;7,029656e+007
117,5;0,9792921;-0,0104373;2117,722;70,59074;0;0;0;0,1088102;0,1087511;1943528;7,066755e+007
118;0,9832381;-0,01017485;2124,03;70,80099;0;0;0;0,1092487;0,109189;1949317;7,087834e+007
118,5;0,9874235;-0,0103615;2139,216;71,3072;0;0;0;0,1097137;0,1096536;1963254;7,138543e+007
119;0,9917283;-0,01014432;2145,263;71,50878;0;0;0;0,110192;0,1101314;1968804;7,158758e+007
119,5;0,9956146;-0,01025197;2155,576;71,85254;0;0;0;0,1106238;0,1105627;1978269;7,193203e+007
120;1,000159;-0,01017028;2168,362;72,27875;0;0;0;0,1111287;0,111067;1990003;7,235907e+007
120,5;1,004105;-0,01010997;2174,543;72,48477;0;0;0;0,1115672;0,111505;1995675;7,256564e+007
121;1,00829;-0,01003632;2181,295;72,70985;0;0;0;0,1120322;0,1119695;2001872;7,27913e+007
121,034;1,008589;-0,00983161;2080,473;69,3491;0;0;0;0,1120654;0,1120027;1909343;6,942681e+007
121,038;1,008649;-0,009707568;1906,03;63,53434;0;0;0;0,1120721;0,1120093;1749249;6,360555e+007
121,04;1,008709;-0,009904745;1799,85;59,995;0;0;0;0,1120787;0,112016;1651803;6,006224e+007
121,042;1,008709;-0,01019031;1684,358;56,14528;0;0;0;0,1120787;0,112016;1545811;5,620821e+007
121,044;1,008768;-0,01045604;1562,619;52,08729;0;0;0;0,1120854;0,1120226;1434085;5,214567e+007
121,046;1,008828;-0,01060392;1438,112;47,93706;0;0;0;0,112092;0,1120292;1319819;4,799079e+007
121,048;1,008828;-0,01058198;1313,156;43,77185;0;0;0;0,112092;0,1120292;1205142;4,382092e+007
121,05;1,008828;-0,01040064;1189,319;39,64396;0;0;0;0,112092;0,1120292;1091491;3,968839e+007
121,052;1,008888;-0,01012738;1068,2;35,60667;0;0;0;0,1120987;0,1120359;980334,9;3,564659e+007
121,054;1,008948;-0,009868052;951,2809;31,70936;0;0;0;0,1121053;0,1120425;873032,9;3,174491e+007
121,056;1,008948;-0,009730009;839,5718;27,98573;0;0;0;0,1121053;0,1120425;770512,5;2,80171e+007
121,058;1,009007;-0,009772993;733,7295;24,45765;0;0;0;0,1121119;0,1120491;673376,3;2,448507e+007
121,062;1,009067;-0,01027701;541,7423;18,05808;0;0;0;0,1121186;0,1120558;497181,1;1,807832e+007
121,066;1,009127;-0,01070362;377,9672;12,59891;0;0;0;0,1121252;0,1120624;346877,4;1,261303e+007
121,07;1,009187;-0,01050351;242,7071;8,090236;0;0;0;0,1121319;0,1120691;222743,1;8099307
121,074;1,009306;-0,009964826;134,8432;4,494772;0;0;0;0,1121452;0,1120823;123751,6;4499813
121,08;1,009366;-0,01006315;18,73618;0,6245392;0;0;0;0,1121518;0,1120889;17195,02;625239,6
121,092;1,009546;-0,01026454;-88,86523;-2,962174;0;0;0;0,1121717;0,1121089;-81555,59;-2965497
121,592;1,013312;-0,009846523;-0,4120271;-0,01373424;0;0;0;0,1125903;0,1125269;-378,1357;-13749,7
122,092;1,017258;-0,01039473;2,623841;0,08746137;0;0;0;0,1130287;0,1129649;2408,016;87560,22
122,592;1,021743;-0,01032377;4,804043;0,1601348;0;0;0;0,113527;0,1134626;4408,885;160316,6
123,092;1,025569;-0,01039016;6,532749;0,2177583;0;0;0;0,1139521;0,1138873;5995,395;218006,4
123,592;1,029934;-0,01041762;8,645166;0,2881722;0;0;0;0,1144371;0,1143717;7934,054;288502
124,092;1,034179;-0,0104565;11,412;0,3803999;0;0;0;0,1149088;0,1148428;10473,3;380837
124,592;1,038125;-0,01004963;12,39623;0,4132078;0;0;0;0,1153472;0,1152807;11376,58;413684,4
124,996;1,041712;-0,009702151;14,13889;0,4712963;0;0;0;0,1157458;0,1156789;12975,89;471841,8
